Repository: CHOICHOI-KIMM/AI_Seminar

File: 논문 취합/03. 정리/ASTM_STP158020140083.md
# 대형 풍력발전기 메인베어링의 재료 품질 인증

## 저자 정보

**Marco Burtchen**  
Material and Heat Treatment Development  
e-mail: marco.burtchen@thyssenkrupp.com

**Uwe Maschelski**  
Supplier Development  
e-mail: uwe.maschelski@thyssenkrupp.com

**Bernd Lüneburg**  
Quality Management and R&D  
e-mail: bernd.lueneburg@thyssenkrupp.com

**소속**: ThyssenKrupp Rothe Erde  
44137 Dortmund, Germany

**출처**: ASTM 10th International Symposium on Advances in Steel Technologies for Rolling Bearings  
May 6-7, 2014 in Toronto, Ontario, Canada

**DOI**: 10.1520/STP158020140083

---

## 초록

풍력발전기 세트의 메인베어링은 새로운 발전 기술의 핵심 구성요소입니다. 유리한 전력 생산을 보장하기 위해 최고 수준의 신뢰성과 가용성이 필수적입니다. 이러한 베어링은 극한 조건에서 20년 이상 수많은 하중 사이클을 견뎌야 하며, 이는 높은 수준의 재료 활용도를 요구합니다. 해상 적용의 환경 조건은 이러한 요구사항을 더욱 증폭시킵니다. 이러한 기계의 출력 정격 증가는 베어링 치수의 확대로 이어집니다. 이러한 대형 직경은 전체 경화나 침탄 경화와 같은 고전적인 방법으로는 거의 생산할 수 없습니다. 유도 경화 원리를 기반으로 하는 비교적 새로운 제조 공정이 개발되었으며, 이는 소프트 존 없는 대형 베어링 제조의 핵심 기술입니다. 그러나 이 공정은 고전적인 제조 공정과 다른 강종을 요구합니다. 즉, 슬루잉 응용 분야에 일반적으로 사용되는 담금질 및 템퍼링 상태의 중탄소강이 소프트 존 없는 대형 베어링에 추가로 인증되었습니다. 이 기술만이 풍력발전기(WET) 생산자들이 직접 구동 기술을 적용하여 고효율 대형 풍력 발전기를 설계할 수 있게 합니다. 최종 제품 품질 향상을 위해 완전한 제조 공정 체인이 분석되었습니다. 재료 청정도는 가용성과 신뢰성을 위한 필수 요소입니다. ThyssenKrupp Rothe Erde는 철강 제조업체와의 긴밀한 협력을 통해 대형 링 직경과 대량 산업 공급 가능성에 특히 중점을 두고 재료 청정도에 대한 최고 요구사항을 갖춘 로터 메인베어링용 새로운 재료 등급을 인증했습니다. 최고 수준의 베어링 신뢰성과 가용성을 보장하기 위해 전체 생산 체인에 걸쳐 향상된 품질 프로세스가 적용됩니다.

---

## 목차

1. [개요](#1-개요)
2. [종합 요약](#2-종합-요약)
3. [로터 베어링 개요](#3-로터-베어링-개요)
4. [최적화된 재료 특성](#4-최적화된-재료-특성)
   - 4.1 [강 생산 공정](#41-강-생산-공정)
   - 4.2 [주조](#42-주조)
   - 4.3 [화학 조성](#43-화학-조성)
   - 4.4 [강 청정도](#44-강-청정도)
   - 4.5 [링 압연](#45-링-압연)
   - 4.6 [열처리](#46-열처리)
5. [베어링 제조](#5-베어링-제조)
6. [종합 정리](#6-종합-정리)
7. [키워드 및 참고문헌](#7-키워드-및-참고문헌)

---

## 1. 개요

풍력발전기 메인베어링은 신재생 에너지 발전의 핵심 구성요소로서, 기존의 표준 대형 베어링과는 다른 특수한 요구사항을 가지고 있습니다. ThyssenKrupp Rothe Erde는 대형 직경의 복잡한 볼 및 롤러 베어링에 대한 수십 년의 경험을 보유하고 있으며, 이러한 치수의 베어링은 표준화될 수 없고 고객과의 긴밀한 협력을 통해 최적화되어야 합니다.

### 연구의 필요성

메인베어링은 극한 조건에서 20년 이상 수많은 하중 사이클을 견뎌야 하며, 이는 높은 수준의 재료 활용도를 요구합니다. 기존의 스캔 경화 공정은 소프트 스팟(soft spot)을 남기기 때문에 완전 회전 베어링에는 적용할 수 없었습니다.

### 본 연구의 목적

본 논문에서는 소프트 존 없이 대형 베어링의 완전한 궤도면을 경화할 수 있는 **심리스(Seamless) 유도 경화 기술**을 소개하고, 이를 위해 특별히 개발된 **42CrMo4-NiC 합금강**의 재료 품질 인증 과정을 설명합니다.

---

## 2. 종합 요약

### ▪ 2.1 연구 핵심 정보

| 항목 | 내용 |
|------|------|
| **연구 대상** | • 풍력발전기 메인베어링 (로터 메인베어링)<br>• 대형 직경 베어링 (최대 8000 mm)<br>• 직접 구동(Direct Drive) 방식 풍력발전기 |
| **주요 목적** | • 소프트 존 없는 대형 베어링 제조 기술 개발<br>• 20년 이상 운전을 위한 재료 신뢰성 확보<br>• 최고 수준의 재료 청정도 달성<br>• 해상 풍력발전 환경 대응 |
| **검증 방법** | • 초음파 탐상 검사(UT) 100% 시행<br>• ISO 4967 기준 미세조직 청정도 평가<br>• 기계적 특성 시험 (충격, 인장강도)<br>• 표면 경도 및 경화 깊이 측정 |
| **적용 분야** | • 6 MW급 해상 풍력발전기<br>• 대형 풍력발전기 메인 로터 베어링<br>• 직접 구동 방식 풍력발전 시스템 |

-------------

### ▪ 2.2 기존 기술과의 비교

| 경화 공정 | 적용 크기 | 주요 특징 | 한계점 |
|--------|--------|----------|--------|
| **전체 경화<br>(Through Hardening)** | 중소형 | 베이나이트/마르텐사이트 처리 | 대형 베어링 적용 불가 |
| **침탄 경화<br>(Case Carburizing)** | 대형 | 탄소 농화 분위기에서 침탄 | • 과도한 공정 시간<br>• 심한 변형<br>• 높은 에너지 소비 |
| **기존 스캔 경화<br>(Scan Hardening)** | 대형<br>(8000 mm) | 궤도면 순차 경화 | • 소프트 스팟 발생<br>• 완전 회전 베어링 불가 |
| **심리스 경화<br>(Seamless Hardening)** | 대형<br>(8000+ mm) | • 소프트 존 없음<br>• 3개 인덕터 사용<br>• 완전 궤도면 경화 | - |

-------------

### ▪ 2.3 방법론 개요

| 구성요소 | 세부 내용 |
|---------|----------|
| **재료 등급** | • 42CrMo4-NiC (DIN EN 기준 개선)<br>• 담금질 및 템퍼링(QT) 상태의 중탄소강<br>• C, Mn, Cr, Ni 함량 조정 |
| **화학 조성<br>(wt.%)** | • C: 0.46, Si: 0.3, Mn: 0.85<br>• Cr: 1.1, Mo: 0.27, Ni: 0.5<br>• S: 0.003 (최소화), P, Ti, H, O 저감 |
| **청정도 기준<br>(ISO 4967 Method A)** | • A(Fine/Thick): 0.5/0.5<br>• B(Fine/Thick): 1.0/0.5<br>• C(Fine/Thick): 0/0<br>• D(Fine/Thick): 1.0/0.5<br>• DS: 1 |
| **제조 공정** | • 전기로/고로 용해 → 진공 탈가스<br>• 잉곳 주조 (최대 40톤)<br>• 링 압연 → QT 열처리<br>• 심리스 유도 경화 → 연삭 |
| **경화 공정** | • 시작: 2개 인덕터 조인 존 형성<br>• 중간: 반대 방향 스캔<br>• 종료: 3번째 인덕터로 조인 존 형성 및 퀀칭 |
| **품질 관리** | • 100% UT 검사<br>• 궤도면 직접 청정도 측정<br>• 초음파 후방산란 경화깊이 측정<br>• 전 공정 추적성 확보 |

-------------

### ▪ 2.4 검증 결과

| 검증 항목 | 평가 방법 | 결과 |
|----------|----------|------|
| **재료 청정도** | ISO 4967 Method A | • 황화물, 알루민산염, 규산염, 산화물 최소화<br>• 내인성/외인성 개재물 감소<br>• 지정 청정도 수준 달성 |
| **기계적 특성** | 충격/인장 시험 | • 항복강도, 인성 향상<br>• 표면 경화능 개선<br>• 균일한 미세조직 |
| **경화 결과** | UT 후방산란<br>표면 경도 측정 | • 소프트 존 없음 확인<br>• 궤도면 전체 균일 경화<br>• 목표 경화 깊이 달성 |
| **비파괴 검사** | 100% UT 검사 | • 내부 결함 없음<br>• 균질한 링 구조 확인 |
| **현장 적용** | 6 MW 해상 풍력 | • 첫 6 MW 해상 풍력발전기 적용 성공<br>• 향상된 메인베어링 품질 검증 |

-------------

### ▪ 2.5 주요 발견사항

| 항목 | 내용 |
|------|------|
| **심리스 경화 기술** | • 3개 인덕터 시스템으로 소프트 존 완전 제거<br>• 다양한 베어링 형상 적용 가능 (테이퍼, 원통형, 크로스 롤러, 4점 접촉 볼)<br>• 스캔 속도와 출력이 경화 깊이 결정<br>• 완전 회전 베어링 제조 가능 |
| **42CrMo4-NiC 재료** | • 표준 42CrMo4 대비 C, Mn, Cr, Ni 함량 최적화<br>• 유해 원소 (P, S, Ti, H, O) 대폭 저감<br>• 균일한 경화 결과 보장<br>• 롤러 직경에 무관한 안정적 특성 |
| **청정도 관리** | • 2차 야금 처리 최적화 (레이들 퍼니스, 진공 탈가스)<br>• 내화물 침식 최소화<br>• 슬래그, 주조 분말 혼입 방지<br>• 철강 제조업체 정기 감사 |
| **대형 베어링 제조** | • 단일 베어링에 최대 40톤 잉곳 사용<br>• 높은 재료 활용도<br>• 전 공정 고유 번호로 추적성 확보<br>• 공정별 품질 문서화 |

-------------

### ▪ 2.6 적용 사례

| 사례 | 조건 | 결과 |
|------|------|------|
| **대형 베어링<br>스캔 경화** | • 직경: 최대 8000 mm<br>• 기존 스캔 경화 공정 | • 시작-종료 지점 소프트 스팟<br>• 완전 회전 베어링 불가 |
| **심리스 경화<br>적용** | • 2개 인덕터 시작 조인<br>• 반대 방향 스캔<br>• 3번째 인덕터 종료 조인 | • 소프트 존 완전 제거<br>• 궤도면 전체 균일 경화<br>• 다양한 베어링 형상 적용 |
| **재료 청정도<br>개선** | • 42CrMo4-NiC 적용<br>• ISO 4967 기준 평가 | • A, B, D 개재물 허용 기준 내<br>• C(Fine/Thick): 0/0 달성<br>• DS: 1 달성 |
| **6 MW 해상 풍력** | • 해상 환경<br>• 20년+ 운전 목표 | • 첫 적용 성공<br>• 향상된 품질 기준 확립<br>• 신뢰성 검증 |

-------------

### ▪ 2.7 실무적 함의

| 영역 | 권장사항 |
|------|---------|
| **베어링 설계** | • FEM 해석 기반 3D 파라메트릭 설계<br>• 궤도면, 케이지, 밀봉 시스템 최적화<br>• 허브-발전기 결합 구조 고려<br>• 볼트 예압, 베어링 틈새, 마찰, 온도차 고려<br>• 롤러 접촉 메커니즘 및 수명 평가 |
| **제조 공정** | • 전 공정 체인 분석 및 최적화<br>• 심리스 유도 경화 공정 적용<br>• 온도 프로파일 및 냉각 메커니즘 최적화<br>• 100% UT 검사 의무화<br>• 궤도면 직접 청정도 측정 |
| **재료 관리** | • 철강 제조업체와 긴밀한 협력<br>• 청정도 중심의 전 공정 체인 관리<br>• 내화물부터 최종 주조까지 품질 보증<br>• 정기적 철강 공정 감사<br>• 대형 링 직경 및 대량 공급 가능성 확보 |
| **품질 보증** | • 고객 요구사항 기반 공통 솔루션 개발<br>• 베어링 특성을 생산 공정에 직접 연계<br>• 모든 부품 식별 및 추적성 확보<br>• 공정별 측정값 문서화<br>• 지속적 공정 개선 |

---

## 3. 로터 베어링 개요

풍력발전기 세트의 메인베어링은 메인 로터 베어링이라고도 하며, 표준 대형 직경 베어링과는 다릅니다. ThyssenKrupp Rothe Erde는 대형 직경의 복잡한 볼 및 롤러 베어링에 대한 수십 년의 경험을 보유하고 있습니다. 이러한 치수의 베어링은 표준화될 수 없으며 고객과의 긴밀한 협력을 통해 최적화되어야 합니다.

그림 1은 메인 로터 베어링을 표준 제품과 차별화하는 다양한 요구사항에 대한 개요를 제공합니다. 메인베어링은 극한 조건에서 20년 이상 수많은 하중 사이클을 견뎌야 하며, 이는 높은 수준의 재료 활용도를 요구합니다.

![](ASTM_STP158020140083/images/6c5b30bd51743a6932a9bd02686a7683b3c2a880102f5c0ae73d990c36e35219.jpg)  
*그림 1: 메인 로터 베어링의 요구사항*

### 주요 요구사항

이러한 요구사항을 충족하기 위해 최적의 강 및 링 재료 품질 수준을 달성하기 위한 야금학적 측정 및 공정 변경이 이루어졌습니다. 유도 스캔 경화의 새로운 개발을 기반으로 화학 조성이 균일한 경화 결과를 보장하기 위해 특별히 수정되었습니다.

이러한 요구사항을 충족하기 위해 제강부터 원 베어링 링의 최종 열처리까지 완전한 공정 체인이 분석되었습니다. 본 논문은 이러한 베어링 제조를 가능하게 하는 핵심 공정인 재료 요구사항과 경화 공정에 중점을 둡니다.

---

## 4. 최적화된 재료 특성

제강 공정은 일반적으로 최종 구성요소의 특성 개발을 위한 핵심 공정입니다. 연속 운전 베어링의 하중 특성을 기반으로, 베어링에 사용되는 재료 등급에 관계없이 합금 원소의 편석과 같은 내부 결함 또는 재료 불균일성의 양에 특별한 주의를 기울여야 합니다. 그림 2는 제강 중 발생할 수 있는 내부 결함의 원인을 요약합니다.

다음의 제강부터 시작하는 베어링 제조에 대한 설명은 까다로운 응용 분야를 위한 대형 직경 베어링 생산의 필수 영역에 대한 개요로 간주될 수 있습니다.

![](ASTM_STP158020140083/images/776f36e8004f3974f4a69032d5f7820ad801f6e09db2d454c490d82e86e9476c.jpg)  
*그림 2: 제강 및 주조 중 발생할 수 있는 내부 결함의 원인 [1]*

-------------

### ▪ 4.1 강 생산 공정

제강 중에는 사내 링 압연 공정을 위한 깨끗하고 균질한 예비 재료를 최종적으로 달성하기 위해 특별한 주의를 기울여야 합니다. 표준 베어링 재료 등급과 비교하여, 예를 들어 40톤의 완전히 주조된 잉곳이 단 하나의 베어링에만 사용되는 경우가 종종 발생합니다.

높은 수준의 재료 활용도는 다음과 같은 요구사항을 초래합니다. 비금속 개재물, 수축, 플레이크, 기공, 편석, 블로우홀, 열 또는 내부 응력 균열과 같은 내부 결함이 강 생산 중 이용 가능한 또는 적절한 기술적 조치를 통해 방지되어야 합니다. 깨끗하고 균질한 강에 대한 요구사항은 여전히 중요합니다.

#### 용해 공정

용해는 전기로뿐만 아니라 고로 제강 공정으로도 수행될 수 있습니다. 용해 후 히트는 진공 하에서 충분히 탈가스되어야 합니다. 적용된 강 생산 공정은 첫 납품 전에 구매자의 승인을 받고 공급자가 문서화해야 합니다.

#### 권장 생산 단계/절차

다음의 권장 생산 단계/절차는 최신 기술로 간주됩니다:

- 강 생산은 적절한 내화물로 코팅된 레이들에서 수행되어야 함
- 레이들은 태핑 전에 항상 예열되어야 함
- 합금 원소의 첨가는 제어된 시스템을 통해 수행되어야 함
- 모든 강은 킬드(killed) 상태로 납품되어야 하며, 이는 각 히트의 재산화 및 진공 처리가 수행되어야 함을 의미
- 불활성 가스 처리 및 진공 탈가스 시간은 높은 재료 순도와 낮은 유해 가스 함량을 달성하기에 충분해야 함

#### 품질 관리 항목

높은 수준의 품질을 유지하기 위해 다음 목록은 품질 관리/평가의 일부로 공급자가 지속적으로 모니터링해야 합니다:

1. 1차 원료 투입 (유형 및 수량)
2. 샘플의 화학 분석 결과
3. 1차 용해 후 태핑 온도
4. 탈산제의 수량 및 유형
5. 태핑 전 레이들의 예열 온도
6. 노와 레이들의 재료 투입량
7. 레이들 처리 종료와 주조 시작 사이의 시간
8. 진공 하 처리 시간 및 압력
9. 불활성 가스 처리 시간 및 압력

모든 공정은 지속적으로 개발되고 최적화되어야 함은 물론입니다 [2].

-------------

### ▪ 4.2 주조

강은 잉곳 주조로 처리될 수 있습니다. 그러나 링 압연 공정을 위한 예비 재료의 직경에 따라 연속 주조도 원칙적으로 적용될 수 있습니다. 적용된 강 주조 공정/시스템은 첫 납품 전에 구매자의 승인을 받고 공급자가 문서화해야 합니다.

#### 권장 주조 단계

다음의 권장 생산 단계/공정은 최신 기술로 간주됩니다:

- 준비된 히트를 주형으로 주조하는 것은 상향식(bottom-up)으로 수행되어야 함
- 주형은 주조 공정 전에 세척되어야 함
- 주형의 개구부는 원치 않는 재료로부터 보호되어야 함
- 액상 철 경로를 따라 있는 내화물은 인증된 공급자로부터 제공되어야 함
- 주조 전에 비금속 개재물을 피하기 위해 충분한 양의 액상 강이 폐기되어야 함
- 불순물을 피하기 위해 소량의 액상 강이 레이들에 남아야 함
- 주조 스트림은 재산화를 피하기 위해 불활성 가스로 대기로부터 보호되어야 함
- 주조 속도는 자동 또는 수동으로 제어되어야 함
- 잉곳의 상부는 발열 분말로 처리되어야 함
- 잉곳의 냉각은 제어되어야 함
- 블록은 양 끝에서 충분히 절단되어야 함

#### 지속적 모니터링 항목

제강 공정의 지속적 개선을 위해 이미 언급한 바와 같이, 주조에서도 책임 부서가 지속적으로 모니터링해야 하는 해당 항목이 있습니다:

1. 잉곳 유형
2. 잉곳 상부 처리용 분말 (유형 및 수량)
3. 주조 시작 시 폐기된 주조 중량
4. 주조 후 레이들에 남은 중량
5. 냉각 공정 유형 및 잉곳 냉각 시간
6. 상부 및 하부의 절단 중량 (백분율)
7. 잉곳의 연삭 작업 (예: 날카로운 모서리 제거)
8. 주형 및 턴디쉬의 세척 수행
9. 주조 시작 및 종료 시간
10. 주조 분말 (유형 및 수량)
11. 주조 온도 (주조 공정 시작 및 종료 시)
12. 주조 속도

#### 추가 공정

그러나 위 목록은 불완전할 수 있으며 추가 사항이 추가되어야 합니다. 그럼에도 불구하고, 특히 까다로운 응용 분야에 사용될 때 고품질 유형의 강은 링 제조업체와 강 생산업체 간의 긴밀한 협력을 통해서만 달성될 수 있습니다.

주조된 잉곳의 추가 처리는 철저히 평가되어야 합니다. 지정된 강 청정도 등급 수준 및 강 제조업체 자체의 능력부터 시작하여 다양한 공정 확장이 사용될 수 있습니다. 즉, 단조된 원추형 주조 잉곳 또는 심지어 전기 슬래그 재용해 공정이 적용될 수 있습니다. 그러나 이러한 추가 처리의 비용 관점은 재료 특성의 개선과 비교하여 고려하고 평가되어야 합니다.

-------------

### ▪ 4.3 화학 조성

화학 분석은 항복강도, 인성 및 베어링 링의 표면 경화능을 증가시키기 위해 합금 원소 C, Mn, Cr 및 Ni에 대해 DIN EN 42CrMo4 재료의 표준 조성과 비교하여 조정되었습니다 (표 1 참조). 다음 내용 목록은 각 복합 재료 내에서 최대 0.2까지 변할 수 있는 일반적인 값을 나타냅니다.

**표 1: 42CrMo4-NiC의 화학 조성 (wt.%)**

| C | Si | Mn | P | S | Cr | Mo | Ni | Cu | Al |
|---|---|---|---|---|---|---|---|---|---|
| 0.46 | 0.3 | 0.85 | - | 0.003 | 1.1 | 0.27 | 0.5 | - | 0.03 |

P, S, Ti, H, O와 같은 유해 원소는 최소 수준으로 크게 감소되었습니다.

-------------

### ▪ 4.4 강 청정도

내인성 및 외인성 개재물로부터의 재료 청정도는 재료 가용성 및 공정 신뢰성을 위한 필수 요소입니다. ThyssenKrupp Rothe Erde는 철강 제조업체와의 긴밀한 협력을 통해 대형 링 직경과 대량 산업 공급 가능성에 특히 중점을 두고 재료 청정도에 대한 최고 요구사항을 갖춘 로터 메인베어링용 이 재료 등급을 인증했습니다.

#### 강 생산 경로

강 생산 경로는 2차 야금 처리, 레이들 퍼니스 및 진공 탈가스에 주요 초점을 두고 최고 수준의 이용 가능한 표준을 달성하도록 개발되었습니다. 이러한 공정을 최적화함으로써 황화물, 알루민산염, 규산염 및 산화물과 같은 비금속 개재물의 양이 최상의 수준으로 감소되었습니다. 이는 보장된 미세조직 청정도 수준에도 반영됩니다 (표 2 참조).

**표 2: ISO 4967 (method A)에 따른 지정된 청정도 수준 [3]**

| A | | B | | C | | D | | DS |
|---|---|---|---|---|---|---|---|---|
| Fine | Thick | Fine | Thick | Fine | Thick | Fine | Thick | - |
| 0.5 | 0.5 | 1.0 | 0.5 | 0 | 0 | 1.0 | 0.5 | 1 |

#### 외인성 개재물 방지

강 생산 또는 주조 시스템으로부터의 슬래그, 내화물 침식, 상부 또는 주조 분말 부분과 같은 외인성 개재물을 피하기 위해 (그림 3 참조), 강 공급자는 높은 수준의 품질을 보장하고 유지하기 위해 정기적으로 감사를 받습니다.

![](ASTM_STP158020140083/images/361dfc89474a68dcee8a0c3a12f744e43deb35308bf1595418c3bc0c11658c66.jpg)  
*그림 3: 내부 결함의 원인 개요*

-------------

### ▪ 4.5 링 압연

최종 베어링 링의 치수를 기반으로 원 링의 치수가 결정됩니다. 원 링 중량부터 시작하여 잉곳 크기가 확립됩니다. 그러나 승인된 강 공급자의 잉곳 직경이 다를 수 있으므로 바 길이가 그에 따라 조정됩니다.

#### 압연 공정

블록 중량이 확립되면 이러한 치수로 절단되어 가열됩니다. 빌렛이 균일한 온도에 도달한 후 프레스되고 펀칭됩니다. 펀칭된 빌렛은 최종 링 압연이 이루어지기 전에 재가열됩니다 (그림 4 참조).

![](ASTM_STP158020140083/images/a962a37a18a16fbecf88877f6d3796e84bdfbd6195d4391e5f4d015e150bda68.jpg)  
*그림 4: 링 압연 후 링*

#### 품질 관리

링이 완성되면 치수가 확인되고 문서화되며 링에는 고유 번호가 부여됩니다. 이 고유 번호는 모든 측정값의 문서화를 위해 베어링의 전체 제조 공정에 걸쳐 참조로 사용됩니다.

-------------

### ▪ 4.6 열처리

링 압연 후 링은 지정된 기계적 값, 즉 충격 및 인장 강도를 달성하기 위해 열처리(QT)됩니다. 열처리 중에는 우수한 온도 균일성이 보장되어야 하며, 이는 링의 일관된 기계적 특성을 초래하는 균일한 미세조직을 위한 핵심 파라미터입니다. 열처리의 품질을 승인하기 위해 베어링 링의 최종 궤도면에 가까운 위치에서 정기적으로 시편을 채취해야 합니다.

#### 비파괴 검사

또한 베어링 링은 여러 비파괴 검사를 통해 결과적으로 모니터링됩니다. 예를 들어 링의 100% 초음파 탐상 검사(UT)로 구성됩니다. 압연된 링 기하학은 항상 초음파 탐상 검사를 통해 테스트됩니다. 미세조직 청정도는 링 자체의 시편에서 결정됩니다. 모든 평가는 ISO 4967:2013 method A [3]에 대해 수행됩니다. 베어링 궤도면의 미세조직 청정도 평가는 베어링 제조와 함께 인라인으로 수행됩니다.

---

## 5. 베어링 제조

ThyssenKrupp Rothe Erde의 링 제조에 이어, 최종 제품 품질 향상을 위해 완전한 제조 공정 체인이 분석되었습니다. 예를 들어, 유도 경화 공정은 소프트 존 없는 대형 베어링 제조의 핵심 기술이기 때문에 철저히 연구되었습니다.

### 기존 스캔 경화의 한계

최대 8000 mm 직경의 대형 베어링을 경화하는 현재 공정인 소위 스캔 경화부터 시작하여, 완전한 궤도면의 심리스 경화를 가능하게 하는 새로운 유형의 스캔 경화가 개발되었습니다. 표준 스캔 경화 공정에서는 인덕터가 궤도면에 가깝게 배치됩니다. 경화 공정이 시작되면 궤도면이 가열되고 이어서 퀀칭됩니다. 이미 경화된 영역에 도달하면 공정이 중지됩니다. 시작과 끝 사이에는 소프트 스팟이 남습니다 (그림 5 참조). 소프트 스팟 때문에 이 공정은 완전 회전 베어링에 적용할 수 없습니다 [4].

![](ASTM_STP158020140083/images/05b1ddb5a41134df115c3c819615dbdea253a56f9fea6a3b146c78689c2bcc59.jpg)  
*그림 5: 대형 베어링을 위한 스캔 경화 공정*  
경화 시작

![](ASTM_STP158020140083/images/80b47d0ad21ccfd6531c682797d1e0621b03af6f6d3619d1e7c6aebe46b3ca0d.jpg)  
경화 종료

### 기존 경화 방법

중간 크기의 완전 회전 베어링을 위한 최신 공정은 전체 경화로 알려져 있으며, 베어링의 크기에 따라 베이나이트 또는 마르텐사이트 처리로 수행됩니다. 더 큰 구성요소의 경우, 침탄 온도로 로 가열이 사용되는 침탄 경화 공정이 사용됩니다. 링은 탄소가 풍부한 분위기에서 침탄되고 그 후 퀀칭 및 템퍼링됩니다. 그러나 과도한 공정 시간으로 인해 이 공정은 일반적으로 과도한 변형과 높은 에너지 소비를 초래합니다 [5, 6].

### 심리스 유도 경화 공정

ThyssenKrupp Rothe Erde가 개발한 유도 스캔 경화 공정인 심리스 경화 또는 소프트 스팟 없는 유도 경화는 다음과 같이 설명될 수 있습니다 [7]:

#### 공정 단계

**1단계: 시작**
경화 시작 시 두 개의 인덕터가 함께 배치되어 조인 존을 형성합니다 (그림 6 참조). 그 후 두 인덕터는 반대 방향으로 궤도면을 따라갑니다.

![](ASTM_STP158020140083/images/1ad4d2743f0956f47f4ee44c294526486263008ff81590961924ce7634a855c3.jpg)  
*그림 6: 시작 위치(좌)와 스캔 위치(우)의 인덕터*

**2단계: 종료**
마지막으로, 공정 종료 시 세 번째 인덕터로 조인 열 영역이 형성되고 이어서 퀀칭됩니다 [8, 9] (그림 7 참조).

![](ASTM_STP158020140083/images/9525de7d488bb2a8abc663abd61893f79708a296c7d62287c0203dd706ca7bdf.jpg)

![](ASTM_STP158020140083/images/c952f3ccf11460749a4cf108e345d2708ba6279b04ff9cb657f6abbec3bd9833.jpg)  
*그림 7: 경화 공정 종료 시의 인덕터*

![](ASTM_STP158020140083/images/305735483a424bb407da0562e0f78d9507e94c5b4adddb9e959491cdae92a535.jpg)

### 공정 파라미터 및 적용

스캔 속도와 출력 수준이 원하는 경화 깊이를 달성하기 위한 주요 파라미터입니다. 이 공정은 예를 들어 다양한 유형의 롤러 베어링 (테이퍼 롤러 베어링, 원통형 롤러 베어링, 크로스 롤러 베어링)뿐만 아니라 볼 베어링 (4점 접촉 베어링)과 같은 다양한 베어링 기하학을 경화할 수 있습니다. 예시가 아래에 제공됩니다 (그림 8 참조).

![](ASTM_STP158020140083/images/9c2a950f615db756aa9f116fe598f7cad865aab6b76dc3622d141c83f12d65dc.jpg)  
*그림 8: 경화된 궤도면 기하학의 예*

![](ASTM_STP158020140083/images/8429af6bbaf644192c0fec9331f90105d456b17ccbfed7a9aee1b22f586f90a6.jpg)

### 경화 후 품질 평가

경화 공정 완료 후 경화 결과는 비파괴 검사를 통해 평가됩니다. 경화된 궤도면의 다양한 영역에서 표면 경도가 측정될 뿐만 아니라 표면 경화 깊이도 초음파 후방산란으로 확립됩니다. 모든 측정 결과는 문서화되고 저장되며 지속적으로 평가됩니다.

최종 연삭 작업 전에 청정도는 현미경을 사용하여 궤도면에서 직접 인라인으로 결정되고 위에 제시된 값에 대해 평가됩니다. 결과가 지정된 범위 내에 있는 경우에만 최종 연삭 작업이 수행되고 베어링의 조립이 시작됩니다. 이 분석에서 경화된 영역의 입자 크기도 기록됩니다. 경화 깊이는 연삭 후 초음파 후방산란으로 최종적으로 결정됩니다.

---

## 6. 종합 정리

풍력발전기 세트의 메인베어링은 새로운 발전을 위한 핵심 구성요소입니다. 유리한 전력 생산을 보장하기 위해 최고 수준의 신뢰성과 가용성이 필수적입니다. 해상 적용의 환경 조건은 이러한 요구사항을 증폭시킵니다.

ThyssenKrupp Rothe Erde는 대형 직경의 복잡한 볼 및 롤러 베어링에 대한 수십 년의 경험을 보유하고 있습니다. 우리는 이러한 종류의 베어링이 표준화될 수 없으며 고객과의 긴밀한 협력을 통해 최적화되어야 함을 알고 있습니다 (그림 9 참조).

![](ASTM_STP158020140083/images/ded4dc1156523a1a5bb76af1a7175cb4b798394b35419c1fd05fb7c91f7ac47e.jpg)  
*그림 9: 풍력발전기 해상 적용 및 로터 메인베어링의 조립*

![](ASTM_STP158020140083/images/9aa34340363c1f9171f1ec505aad20de3230ed9d1fbfe099231cdff215dd3ec9.jpg)

### 개발의 기초

기초로서 ThyssenKrupp Rothe Erde는 풍력발전기(WET) 적용을 위한 메인 로터 베어링에 대한 새로운 품질 표준을 개발했습니다. 최근 몇 년간의 지속적인 개발 작업은 다음 목표에 중점을 두었습니다:

- 설계 절차 향상
- 생산 공정 최적화
- 재료 특성 개선
- 고수준 품질 관리

-------------

### ▪ 설계 절차 향상

WET 메인베어링 설계는 3차원 파라메트릭 절차를 기반으로 합니다. 궤도면, 케이지 설계 및 밀봉 시스템은 고객이 지정한 작동 조건에 대해 최적화됩니다. 기계적 베어링 특성은 정교한 유한 요소 분석으로 분석됩니다 (그림 10 참조).

![](ASTM_STP158020140083/images/8a1857d6abd70f664f37b69938e9354da011bad0e475bc630f2c2b0fb3a6f66d.jpg)  
*그림 10: 풍력 에너지 적용을 위한 테이퍼 롤러 베어링 및 수치적으로 최적화된 테이퍼 롤러 접촉 압력 분포*

![](ASTM_STP158020140083/images/f6c636bb932b8b91853a0e7dfbd427cb12e06184d273ecfe00c2be1e0ea0a88f.jpg)

동반 구조물—허브 및 발전기 측—의 영향이 고려됩니다. 비선형, 복잡한 구조 해석이 수행됩니다. 이는 예를 들어 볼트의 예압, 베어링 틈새에 따른 조립, 조인트의 간극 및 마찰, 링 사이의 온도차, 상대 틸팅을 포함한 궤도면의 변위, 그리고 수명 평가를 포함한 롤러 접촉 메커니즘에 대한 관련 변화를 포함합니다. 과거 몇 년간 적용된 도구는 풀 스케일 테스트 리그에서 최적화되고 검증되었으며 다양한 적용을 위해 개선되었습니다.

-------------

### ▪ 인증된 생산 공정

최종 제품 품질 향상을 위해 완전한 제조 공정 체인이 분석되었습니다. 예를 들어, 유도 경화 공정은 소프트 존 없는 대형 베어링 제조의 핵심 기술이기 때문에 철저히 연구되었습니다.

이 기술만이 WET 생산자들이 직접 구동 기술을 적용하여 고효율 대형 풍력 발전기를 설계할 수 있게 합니다.

유도 경화 절차와 도구가 최종 재료 특성에 대해 냉각 메커니즘을 포함한 온도 프로파일에 미치는 영향이 분석되고 최적화되었습니다 (그림 11 참조).

![](ASTM_STP158020140083/images/006c390ebfd35bb825806d24965a955874f520fea7dfc2082d0c0cd5f296b031.jpg)  
*그림 11: 유도 경화 공정*

-------------

### ▪ 최적화된 재료 특성

풍력 에너지용 메인베어링은 극한 조건에서 20년 이상 수많은 하중 사이클을 견뎌야 합니다. 이는 높은 수준의 재료 활용도를 초래합니다.

결과적으로 재료 청정도는 가용성과 신뢰성을 위한 필수 요소입니다. ThyssenKrupp Rothe Erde는 선도적인 철강 제조업체와의 긴밀한 협력을 통해, 대형 링 직경과 대량 산업 공급 가능성에 특히 중점을 두고 재료 청정도에 대한 최고 요구사항을 갖춘 로터 메인베어링용 새로운 재료 등급을 개발했습니다. 즉, 내화물부터 최종 주조까지 완전한 공정 체인에 걸친 청정도에 집중했습니다. 또한 제강 공정의 결과적인 감사가 필수적입니다.

![](ASTM_STP158020140083/images/6629624e9a829761c2fd699961a0e269d2b9745dc24c02673e997a55d40b4d56.jpg)  
*그림 12: 메인베어링*

-------------

### ▪ 고수준 품질 관리

풍력 에너지 베어링을 위한 새로운 표준의 품질 관리 프로세스가 구현되었습니다. 우리는 고객 요구사항이 적용에 따라 다르고 복잡하며 Multi MW 풍력 에너지 적용 내에서 신뢰성과 수익성을 보장하는 것이 절대적으로 필수적임을 이해합니다 (그림 12 참조).

고객의 사양을 기반으로 한 공통 솔루션이 파트너 간에 개발되고 합의됩니다. 지정된 베어링 특성은 우리의 생산 공정 및 제품 문서에 직접 연결되고 구현됩니다. 모든 부품의 식별 및 추적성이 보장됩니다.

이미 첫 6 MW 해상 풍력발전기에 이러한 향상된 메인베어링 품질이 장착되었습니다.

### 새로운 품질 표준

다음을 갖춘 새로운 품질 표준:

- 향상된 설계 절차
- 인증된 생산 공정
- 최적화된 재료 특성
- 고수준의 품질 관리

이제 모든 ThyssenKrupp Rothe Erde 메인베어링에 사용 가능합니다. 최고 품질이 표준화되었으며 베어링은 여전히 맞춤형입니다.

---

## 7. 키워드 및 참고문헌

### ▪ 키워드

- 대형 베어링 (large size bearing)
- 베어링강 (bearing steel)
- 품질 보증 (quality assurance)
- 강 청정도 (steel cleanliness)
- 유도 경화 (induction hardening)
- 풍력 에너지 (wind energy)

-------------

### ▪ 참고문헌

[1] Pacific Steel, 2008, "Pacific Steel—The Complete Steel Making Process," www.pacificsteel.co.nz (Last accessed 2 Oct. 2014).

[2] Olund, P., "The IQ-Process—The Ovako Isotropic Quality Process," *Ovako Technical Report* 1, Ovako, Stockholm, Sweden, 2006.

[3] ISO 4967:2013: Steel-Determination of Content of Non-Metallic Inclusions—Micrographic Method Using Standard Diagrams, ISO, Geneva, Switzerland, 2013.

[4] Stiele, H. and Schulte, H., Induktives Randschichthären einzeln der Komponenten von Windenergieanlagen, Elektrowärme International, Essen, Germany, 2009.

[5] Hengerer, F., "Wälzagerstahl 100Cr6—Ein Jahrhundert Werkstoffentwicklung," HTM Z. Werkst. Waermebeh. Fertigung, Vol. 57, 2002, pp. 144-155.

[6] Carsen, O., Dappen, S., and Schibisch, D., Hart am Wind-Induktionshärten von Großbrin-gen für Windkraftanlagen, Elektrowärme International, Essen, Germany, 2009.

[7] Spintig, W., Rollman, J., and Stakemeier, B., "Verfahren zum Herstellen eines Großwäzlagers," German Patent No. DE102005006701B3 (2006).

[8] Stiele, H., Brand, M., and Asperheim, J., Unterstützung der Prozessentwicklung großer Lagerringe durch Simulation, Elektrowärme International, Essen, Germany, 2010.

[9] Goch, G., Knapp, W., and Hartig, F., "Precision Engineering for Wind Energy Systems," CIRP Ann. Manuf. Technol., Vol. 61, 2012, pp. 611-634.

---

**문서 작성일**: 2025-01-26  
**원본 출처**: Burtchen, M., Maschelski, U., and Lüneburg, B., 2014, "Material Qualification of Main Bearings for Large Wind Energy Turbines," STP 1580, ASTM International  
**DOI**: 10.1520/STP158020140083  
**정리**: AI 기반 문서 번역 및 구조화

---

**끝**
